Repository: ARTS-Laboratory/Paper-Simulation-in-the-loop-Additive-Manufacturing-for-Real-time-Structural-Validation

# Simulation-in-the-loop Additive Manufacturing for Real-time Structural Validation

This repo accompanies a paper submitted to Additive Manufacturing in 2024 and contains a reproduction of the methodology demonstrated in that paper.
The framework of simulation-in-the-loop real-time FEA product structural quality validation system.
The defect segmentation process with U-net.
The process of real-time automatic FEA structural quality validation on the fourth layer.

## File structure
The provided code has the following folder structure, where the files are structured based on the stage of the pipeline. 

- Code
    - FEA
	- final_3d_printer_fea
- Data
    - Defect segmentation results
	- DIC test results
	- Tensile test results
- Specimen


The Code folder contains the two parts: 1) the generated Abaqus Python Script from the simulation and 2) the code for running the FEA simulation.

The Data folder contains the three parts: 1) Defect segmentation results, 2) DIC test results, and 3) Tensile test results.

The Specimen folder is the Gcode for the specimen used in the paper

## How to run the code
1. cd .....\final_3d_printer_fea
2. conda activate fea_printing(Virtual Environment)  
3. python main.py

## Notes
1. Replacing the trained image segmentation result (here: New_specimen_with_prosity_and_long_gap.hdf5 in test folder) with your own.
2. Pay attention to the image size, in the paper we use 1368 X 1020, which is resized to 512 X 512 before input into U-net.
3. Replacing the pregenerated Abaqus Python Script (here: Abaqus_simulation.py ) with your own.

## Licensing and Citation
This work is licensed under a
[Creative Commons Attribution-ShareAlike 4.0 International License][cc-by-sa].

[cc-by-sa]: http://creativecommons.org/licenses/by-sa/4.0/
[cc-by-sa-image]: https://licensebuttons.net/l/by-sa/4.0/88x31.png
[cc-by-sa-shield]: https://img.shields.io/badge/License-CC%20BY--SA%204.0-lightgrey.svg


Cite as:

@Misc{Fu_2024_SimulationintheLoop,   
  author = {Yanzhou Fu and Austin R.J. Downey},   
  howpublished = {GitHub},  
  title  = {Paper-Simulation-in-the-loop-Additive-Manufacturing-for-Real-time-Structural-Validation},   
  year   = {2024},  
  groups = {{ARTS-L}ab},    
  url    = {https://github.com/ARTS-Laboratory/Paper-Simulation-in-the-loop-Additive-Manufacturing-for-Real-time-Structural-Validation},    
}

File: Data/Tensile test results/1defect-1.txt
DAQ: Crosshead, … - (Timed)   
Test: MTS EM Tension (Simplified)
Test Run: Test Run 553
Date: 3/28/2023 1:51:01 PM


Crosshead 	Load 	Time 
mm	N	sec
0.0864195317262784	68.4738159179688	0.112999998033047
0.172541273059323	140.932922363281	0.212999999523163
0.258186541032046	211.984283447266	0.312999993562698
0.34347444307059	281.483581542969	0.412999987602234
0.428524130256847	349.605865478516	0.513000011444092
0.512323109433055	414.415405273438	0.612999975681305
0.59826613869518	480.484161376953	0.712999999523163
0.683434947859496	544.566223144531	0.813000023365021
0.768008176237345	605.883178710938	0.912999987602234
0.852581346407533	665.676696777344	1.01300001144409
0.935486925300211	721.810546875	1.11300003528595
1.02226377930492	780.231262207031	1.21300005912781
1.10707525163889	832.928405761719	1.31299996376038
1.19158893357962	882.069702148438	1.41299998760223
1.27610261552036	924.317687988281	1.51300001144409
1.35930592659861	953.710205078125	1.61300003528595
1.4460232341662	951.266418457031	1.71300005912781
1.47264602128416	-81.8742828369141	1.74399995803833

File: Data/Tensile test results/1defect-2.txt
DAQ: Crosshead, … - (Timed)   
Test: MTS EM Tension (Simplified)
Test Run: Test Run 554
Date: 3/28/2023 1:52:07 PM


Crosshead 	Load 	Time 
mm	N	sec
0.0860621803440154	67.2285308837891	0.115000002086163
0.172303029103205	139.104476928711	0.215000003576279
0.258186541032046	209.947769165039	0.314999997615814
0.34347444307059	279.108001708984	0.41499999165535
0.428524130256847	346.644866943359	0.514999985694885
0.512144411914051	410.583862304688	0.615000009536743
0.598623475525528	477.372833251953	0.714999973773956
0.683434947859496	540.428894042969	0.814999997615814
0.768008176237345	601.764221191406	0.915000021457672
0.851747579872608	660.886657714844	1.01499998569489
0.936797237955034	719.1689453125	1.11500000953674
1.02244247682393	776.769165039063	1.2150000333786
1.10701576340944	829.26171875	1.31500005722046
1.19146984070539	879.129150390625	1.41499996185303
1.27395847812295	921.076171875	1.51499998569489
1.36103318072855	957.659423828125	1.61500000953674
1.4460232341662	967.332275390625	1.7150000333786
1.52601045556366	-75.2465133666992	1.80900001525879

File: Data/Tensile test results/1defect-3.txt
DAQ: Crosshead, … - (Timed)   
Test: MTS EM Tension (Simplified)
Test Run: Test Run 555
Date: 3/28/2023 1:53:16 PM


Crosshead 	Load 	Time 
mm	N	sec
0.0877893762663007	63.9847679138184	0.115000002086163
0.17408978601452	135.890640258789	0.215000003576279
0.259794614976272	206.857681274414	0.314999997615814
0.345201638992876	275.682647705078	0.41499999165535
0.429477076977491	341.986053466797	0.514999985694885
0.515003222972155	408.276519775391	0.615000009536743
0.600350671447814	473.134094238281	0.714999973773956
0.685162143781781	536.133239746094	0.814999997615814
0.76973537215963	596.61767578125	0.915000021457672
0.852283556014299	653.753479003906	1.01499998569489
0.93929871218279	713.7177734375	1.11500000953674
1.02405063807964	768.794006347656	1.2150000333786
1.10868341289461	821.729248046875	1.31500005722046
1.19313749019057	870.119445800781	1.41499996185303
1.27580482512712	910.938049316406	1.51499998569489
1.36293901596218	944.617736816406	1.61500000953674
1.44757179077715	954.428588867188	1.7150000333786
1.53232365846634	512.7294921875	1.81500005722046
1.54387811198831	-38.5957450866699	1.82799994945526

File: Data/Tensile test results/1defect-4.txt
DAQ: Crosshead, … - (Timed)   
Test: MTS EM Tension (Simplified)
Test Run: Test Run 556
Date: 3/28/2023 1:54:11 PM


Crosshead 	Load 	Time 
mm	N	sec
0.0833820449770428	59.2719535827637	0.11599999666214
0.171290535945445	134.204071044922	0.216000005602837
0.258484331425279	207.22265625	0.316000014543533
0.343950930982828	277.129669189453	0.416000008583069
0.429060164606199	346.317230224609	0.515999972820282
0.512978236656636	411.795623779297	0.61599999666214
0.598802173044533	478.773986816406	0.716000020503998
0.683792284689844	543.070251464844	0.815999984741211
0.768425059504807	605.69873046875	0.916000008583069
0.852819590363652	666.504455566406	1.01600003242493
0.936797237955034	724.756469726563	1.11600005626678
1.02226377930492	782.826171875	1.21599996089935
1.10707525163889	836.646362304688	1.31599998474121
1.19146984070539	887.423950195313	1.41600000858307
1.27556652296335	931.078369140625	1.51600003242493
1.3600206002593	964.450622558594	1.61600005626678
1.44572544377297	972.944213867188	1.71599996089935
1.47842313162982	-43.5162620544434	1.75399994850159

File: Data/Tensile test results/1defect-5.txt
DAQ: Crosshead, … - (Timed)   
Test: MTS EM Tension (Simplified)
Test Run: Test Run 557
Date: 3/28/2023 1:55:09 PM


Crosshead 	Load 	Time 
mm	N	sec
0.0867768831085414	71.206413269043	0.114000000059605
0.173017731867731	143.648666381836	0.214000001549721
0.25913945864886	214.825042724609	0.314000010490417
0.34448693622835	283.924377441406	0.414000004529953
0.429298408562317	351.249908447266	0.513999998569489
0.513573817443103	416.513397216797	0.614000022411346
0.59927866095677	482.3232421875	0.71399998664856
0.684268772602081	545.497253417969	0.814000010490417
0.768961093854159	607.251770019531	0.913999974727631
0.853474775794894	667.437805175781	1.01400005817413
0.937452365178615	724.7626953125	1.1139999628067
1.02309766225517	782.542541503906	1.21399998664856
1.10784952994436	836.631408691406	1.31400001049042
1.19230360724032	886.945617675781	1.41400003433228
1.27651949878782	932.952270507813	1.51400005817413
1.36079487856477	970.70166015625	1.6139999628067
1.44649972207844	993.352233886719	1.71399998664856
1.53160898480564	-53.4777526855469	1.81400001049042
1.53428909834474	-4.01900482177734	1.81700003147125

File: Data/Tensile test results/3defect-1.txt
DAQ: Crosshead, … - (Timed)   
Test: MTS EM Tension (Simplified)
Test Run: Test Run 558
Date: 3/28/2023 1:56:03 PM


Crosshead 	Load 	Time 
mm	N	sec
0.0876107005751692	67.6758422851563	0.114000000059605
0.173911117599346	140.190505981445	0.214000001549721
0.259794614976272	210.642013549805	0.314000010490417
0.34538033651188	279.881164550781	0.414000004529953
0.430310901720077	347.266204833984	0.513999998569489
0.514586339704692	412.513916015625	0.614000022411346
0.60017203213647	478.202453613281	0.71399998664856
0.685043050907552	541.582946777344	0.814000010490417
0.76973537215963	603.450500488281	0.913999974727631
0.854487239848822	663.886901855469	1.01400005817413
0.938226643484086	721.029968261719	1.1139999628067
1.02393142879009	778.659606933594	1.21399998664856
1.10856420360506	831.800415039063	1.31400001049042
1.19307788554579	881.542602539063	1.41400003433228
1.27729377709329	925.728088378906	1.51400005817413
1.36180745903403	960.180236816406	1.6139999628067
1.44739309325814	972.481079101563	1.71399998664856
1.53190677519888	920.891052246094	1.81400001049042
1.55346700921655	-32.2310180664063	1.83899998664856

File: Data/Tensile test results/3defect-2.txt
DAQ: Crosshead, … - (Timed)   
Test: MTS EM Tension (Simplified)
Test Run: Test Run 559
Date: 3/28/2023 1:57:01 PM


Crosshead 	Load 	Time 
mm	N	sec
0.0844540991238318	70.7173004150391	0.115000002086163
0.171111867530271	142.972946166992	0.215000003576279
0.258186541032046	213.756072998047	0.314999997615814
0.343891355441883	282.889587402344	0.41499999165535
0.428941042628139	349.725219726563	0.514999985694885
0.513752514962107	414.929962158203	0.615000009536743
0.597908801864833	477.950622558594	0.714999973773956
0.683673191815615	541.851257324219	0.814999997615814
0.768305966630578	602.342407226563	0.915000021457672
0.852879195008427	661.021362304688	1.01499998569489
0.937511911615729	718.081726074219	1.11500000953674
1.02143001277	772.049560546875	1.2150000333786
1.10695615876466	825.859558105469	1.31500005722046
1.19176763109863	875.347534179688	1.41499996185303
1.27628131303936	920.198669433594	1.51499998569489
1.36085448320955	956.305297851563	1.61500000953674
1.44524895586073	974.233154296875	1.7150000333786
1.53071561362594	941.580871582031	1.81500005722046
1.55668309889734	-33.6993751525879	1.84500002861023

File: Data/Tensile test results/3defect-3.txt
DAQ: Crosshead, … - (Timed)   
Test: MTS EM Tension (Simplified)
Test Run: Test Run 560
Date: 3/28/2023 1:58:33 PM


Crosshead 	Load 	Time 
mm	N	sec
0.0884445253177546	59.2324371337891	0.115000002086163
0.174208907992579	130.624893188477	0.215000003576279
0.259675492998213	201.491348266602	0.314999997615814
0.345320760970935	271.047790527344	0.41499999165535
0.430370448157191	339.506072998047	0.514999985694885
0.515181920491159	405.986328125	0.615000009536743
0.599814695306122	471.005065917969	0.714999973773956
0.684804806951433	535.098754882813	0.814999997615814
0.76961622107774	597.595031738281	0.915000021457672
0.854368146974593	658.294860839844	1.01499998569489
0.939060468226671	716.96044921875	1.11500000953674
1.02315715048462	773.059143066406	1.2150000333786
1.1085047153756	827.496398925781	1.31500005722046
1.1934352805838	877.659606933594	1.41499996185303
1.27800845075399	922.648986816406	1.51499998569489
1.36246252804995	956.678588867188	1.61500000953674
1.44673802424222	965.407897949219	1.7150000333786
1.53238326311111	905.740173339844	1.81500005722046
1.55567063484341	-65.6841506958008	1.84200000762939

File: Data/Tensile test results/3defect-4.txt
DAQ: Crosshead, … - (Timed)   
Test: MTS EM Tension (Simplified)
Test Run: Test Run 561
Date: 3/28/2023 1:59:47 PM


Crosshead 	Load 	Time 
mm	N	sec
0.0867173221195117	55.0724029541016	0.115000002086163
0.172600819496438	126.819404602051	0.215000003576279
0.257590960245579	196.728637695313	0.314999997615814
0.343712687026709	266.880828857422	0.41499999165535
0.428762374212965	335.634002685547	0.514999985694885
0.513514271005988	401.979766845703	0.615000009536743
0.598325685132295	467.256561279297	0.714999973773956
0.68260112311691	530.276245117188	0.814999997615814
0.76794862980023	593.471374511719	0.915000021457672
0.852700497489423	654.259765625	1.01499998569489
0.9373928187415	713.2353515625	1.11500000953674
1.02178740780801	769.635681152344	1.2150000333786
1.10659876372665	823.82470703125	1.31500005722046
1.19176763109863	874.513916015625	1.41499996185303
1.27634080126882	920.018859863281	1.51499998569489
1.36079487856477	955.757080078125	1.61500000953674
1.44518946763128	967.595825195313	1.7150000333786
1.53059652075171	902.135925292969	1.81500005722046
1.55221624299884	-62.4812812805176	1.8400000333786

File: Data/Tensile test results/3defect-5.txt
DAQ: Crosshead, … - (Timed)   
Test: MTS EM Tension (Simplified)
Test Run: Test Run 562
Date: 3/28/2023 2:01:25 PM


Crosshead 	Load 	Time 
mm	N	sec
0.0891592280822806	65.145866394043	0.11599999666214
0.175161840161309	136.307159423828	0.216000005602837
0.260628439718857	206.333801269531	0.316000014543533
0.34627370769158	274.877105712891	0.416000008583069
0.431204272899777	341.806030273438	0.515999972820282
0.515956140588969	407.474243164063	0.61599999666214
0.600827159360051	471.389923095703	0.716000020503998
0.68528123665601	533.384094238281	0.815999984741211
0.770390499383211	594.819580078125	0.916000008583069
0.855082820635289	654.156311035156	1.01600003242493
0.939834746532142	710.670471191406	1.11600005626678
1.02446752134711	765.365661621094	1.21599996089935
1.10898120328784	816.7060546875	1.31599998474121
1.19420955888927	864.763916015625	1.41600000858307
1.27890182193369	906.258544921875	1.51600003242493
1.36335589922965	933.225769042969	1.61600005626678
1.44798867404461	913.036987304688	1.71599996089935
1.48485542740673	-10.5287427902222	1.75899994373322

File: Data/Tensile test results/good.txt
DAQ: Crosshead, … - (Timed)   
Test: MTS EM Tension (Simplified)
Test Run: Test Run 507
Date: 9/22/2022 3:22:41 PM


Crosshead 	Load 	Time 
mm	N	sec
0.0877298225532286	26.9736576080322	0.114000000059605
0.17403022502549	99.9889450073242	0.214000001549721
0.259913736954331	170.865936279297	0.314000010490417
0.344367843354121	238.50163269043	0.414000004529953
0.429119711043313	305.425018310547	0.513999998569489
0.515539257321507	372.97314453125	0.614000022411346
0.600350671447814	437.365203857422	0.71399998664856
0.684745260514319	499.744903564453	0.814000010490417
0.769437581766397	560.862060546875	0.913999974727631
0.853474775794894	619.661010742188	1.01400005817413
0.939477351494133	679.183776855469	1.1139999628067
1.0241101263091	734.851440429688	1.21399998664856
1.10778992529958	786.295349121094	1.31400001049042
1.19272049050778	835.451477050781	1.41400003433228
1.27759156748652	879.429260253906	1.51400005817413
1.36287941131741	914.533935546875	1.6139999628067
1.44751218613237	928.657409667969	1.71399998664856
1.53119210153818	904.343811035156	1.81400001049042
1.61570578347892	859.510375976563	1.91400003433228
1.70164881274104	827.737854003906	2.01399993896484
1.78634107578546	799.771301269531	2.11400008201599
1.84345780871809	-103.520111083984	2.18099999427795

File: Data/Tensile test results/good1.txt
DAQ: Crosshead, … - (Timed)   
Test: MTS EM Tension (Simplified)
Test Run: Test Run 548
Date: 3/28/2023 1:44:00 PM


Crosshead 	Load 	Time 
mm	N	sec
0.122750279842876	103.09326171875	0.185000002384186
0.208574216230772	172.052658081055	0.284999996423721
0.293921708362177	239.862915039063	0.384999990463257
0.378911820007488	304.627288818359	0.485000014305115
0.463723263237625	366.720062255859	0.584999978542328
0.548475130926818	427.934326171875	0.685000002384186
0.633227056823671	486.356353759766	0.785000026226044
0.717978924512863	542.322387695313	0.884999990463257
0.802730850409716	597.195190429688	0.985000014305115
0.88724447414279	648.392333984375	1.08500003814697
0.971817702520639	696.690124511719	1.18499994277954
1.05651002377272	742.1201171875	1.2849999666214
1.14132149610668	783.830932617188	1.38499999046326
1.22595427092165	816.815307617188	1.48500001430511
1.31064653396606	842.085327148438	1.58500003814697
1.39539851807058	854.299438476563	1.68499994277954
1.48003117647022	838.522277832031	1.7849999666214
1.56478316057473	795.61767578125	1.88499999046326
1.64959451649338	734.105773925781	1.98500001430511
1.68407894670963	-86.5547866821289	2.02500009536743

File: Data/Tensile test results/good2.txt
DAQ: Crosshead, … - (Timed)   
Test: MTS EM Tension (Simplified)
Test Run: Test Run 549
Date: 3/28/2023 1:45:24 PM


Crosshead 	Load 	Time 
mm	N	sec
0.0879680519574322	104.748046875	0.115000002086163
0.17408978601452	176.718292236328	0.215000003576279
0.259675492998213	247.438858032227	0.314999997615814
0.344784726621583	316.021636962891	0.41499999165535
0.42971529182978	382.768890380859	0.514999985694885
0.514407642185688	447.644317626953	0.615000009536743
0.599219056311995	510.321838378906	0.714999973773956
0.683970982208848	571.652465820313	0.814999997615814
0.768663303460926	630.495727539063	0.915000021457672
0.853355624713004	687.573974609375	1.01499998569489
0.937988399527967	741.52099609375	1.11500000953674
1.02256156969815	790.565979003906	1.2150000333786
1.1074326466769	832.25390625	1.31500005722046
1.19206542149186	860.645446777344	1.41499996185303
1.27675768453628	867.526611328125	1.51499998569489
1.36156915687025	837.853881835938	1.61500000953674
1.44614244345576	794.029174804688	1.7150000333786
1.53089431114495	761.361938476563	1.81500005722046
1.61558657418936	708.006164550781	1.91499996185303
1.63708731997758	-165.45426940918	1.94000005722046

File: Data/Tensile test results/good3.txt
DAQ: Crosshead, … - (Timed)   
Test: MTS EM Tension (Simplified)
Test Run: Test Run 550
Date: 3/28/2023 1:46:35 PM


Crosshead 	Load 	Time 
mm	N	sec
0.0871342344908044	30.4216136932373	0.112999998033047
0.17313685384579	103.027717590332	0.212999999523163
0.258662999840453	174.027465820313	0.312999993562698
0.343772233463824	243.696044921875	0.412999987602234
0.42870279867202	311.449096679688	0.513000011444092
0.513514271005988	377.524505615234	0.612999975681305
0.598206592258066	441.969360351563	0.712999999523163
0.682898913510144	505.207885742188	0.813000023365021
0.767531688325107	565.933349609375	0.912999987602234
0.852224009577185	625.425659179688	1.01300001144409
0.936975935474038	682.802062988281	1.11300003528595
1.02166819851846	736.611145019531	1.21300005912781
1.10642018262297	787.097900390625	1.31299996376038
1.19123153854162	830.743591308594	1.41299998760223
1.27592391800135	862.1611328125	1.51300001144409
1.36061618104577	871.913635253906	1.61300003528595
1.44536816515028	832.393615722656	1.71300005912781
1.51683844160289	-172.305145263672	1.79700005054474

File: Data/Tensile test results/good4.txt
DAQ: Crosshead, … - (Timed)   
Test: MTS EM Tension (Simplified)
Test Run: Test Run 551
Date: 3/28/2023 1:48:55 PM


Crosshead 	Load 	Time 
mm	N	sec
0.0874320248840377	69.9578247070313	0.114000000059605
0.173553766217083	142.568359375	0.214000001549721
0.259199034189805	213.420806884766	0.314000010490417
0.34448693622835	283.000183105469	0.414000004529953
0.429477076977491	350.782257080078	0.513999998569489
0.514288491103798	416.945709228516	0.614000022411346
0.598980870563537	481.114685058594	0.71399998664856
0.683792284689844	544.137390136719	0.814000010490417
0.768603757023811	605.17822265625	0.913999974727631
0.853296078275889	664.445251464844	1.01400005817413
0.937928853090852	721.627868652344	1.1139999628067
1.0223233839497	775.68212890625	1.21399998664856
1.10731355380267	827.083251953125	1.31400001049042
1.19206542149186	873.211364746094	1.41400003433228
1.27681728918105	911.0166015625	1.51400005817413
1.36150966864079	928.709228515625	1.6139999628067
1.44542765337974	905.231140136719	1.71399998664856
1.53125158976763	857.004028320313	1.81400001049042
1.61594396922737	819.890808105469	1.91400003433228
1.68056506663561	-111.618957519531	1.99000000953674

File: Data/Tensile test results/good5.txt
DAQ: Crosshead, … - (Timed)   
Test: MTS EM Tension (Simplified)
Test Run: Test Run 552
Date: 3/28/2023 1:50:05 PM


Crosshead 	Load 	Time 
mm	N	sec
0.0879084982443601	68.3182678222656	0.115000002086163
0.174208907992579	140.681228637695	0.215000003576279
0.259973283391446	212.148178100586	0.314999997615814
0.345201638992876	280.725646972656	0.41499999165535
0.430310901720077	348.467926025391	0.514999985694885
0.515122315846384	414.491760253906	0.615000009536743
0.598861719481647	477.148620605469	0.714999973773956
0.685102597344667	541.840942382813	0.814999997615814
0.76973537215963	602.572570800781	0.915000021457672
0.854308600537479	662.037414550781	1.01499998569489
0.93840534100309	719.172668457031	1.11500000953674
1.02315715048462	774.616027832031	1.2150000333786
1.10856420360506	828.210388183594	1.31500005722046
1.19325658306479	878.233703613281	1.41499996185303
1.27788935787976	922.466735839844	1.51499998569489
1.36127136647701	956.055847167969	1.61500000953674
1.44739309325814	970.345153808594	1.7150000333786
1.49283627979457	-72.6203689575195	1.76800000667572
